Repository: BattMoTeam/schmitt-2026-lnmo-graphite-hydra-publication

# Graphite/LNMO BattMo Dataset and Workflow

This repository accompanies the paper "Comprehensive parameter and electrochemical dataset for a 1 Ah graphite/LNMO battery cell for physical modelling as a blueprint for data reporting in battery research" by Schmitt et al.

The repository demonstrates the P2D model calibration workflow described in the paper, starting with low-rate calibration under equilibrium assumptions, a calibration against high-rate data and final validation.

## Get Started

1. Clone this repository.
2. Clone BattMo locally.
3. Set `BATTMO_DIR` to the BattMo root containing `startupBattMo.m`.
4. Start MATLAB in this repository and run `startup.m` to configure the project and BattMo.

## Entry Points

After running `startup.m`, use these main calibration and validation scripts:

- Low-rate calibration only (typical duration: `2 - 10 min`): `scripts/low-rate-calibration/runEquilibriumCalibration.m`
- High-rate calibration only (typical duration: `45 - 180 min`): `scripts/high-rate-calibration/runHighRateCalibration.m`
- Validation plot only (typical duration: `5 - 15 min`): `scripts/runValidation.m`

The main sensitivity-reporting function is `scripts/high-rate-calibration/computeSensitivities.m`.
It takes a calibration object, an objective function, and the objective scaling, and reports
scaled, physical, and relative parameter sensitivities.

Additional workflows:

- Full MATLAB-side publication reproduction (typical duration: `1 - 3 h`): `runReproduction`
- Figure export only (typical duration: `10 - 30 min`): `scripts/exportPublicationFigures.m`
- Python-side validation summary only (typical duration: `< 1 min`; `5 - 15 min` with `-IncludeBpx`): `run-validation.ps1`

These are rough wall-clock estimates on a typical workstation or laptop. The high-rate calibration dominates runtime and can vary substantially with MATLAB release, CPU, and BattMo setup.

## FAIR Data and Interoperability

The data is available at https://doi.org/10.5281/zenodo.18256663 .

This repository includes FAIR-data exports alongside the primary BattMo workflow.

The BattMo JSON files are the canonical model inputs for the published workflow. In particular, `parameters/IMP5-70-120-H0B_graphite-lnmo_schmitt-2026_validation.battmo.json` is the single-file merged BattMo counterpart to the publication BPX export. The JSON-LD and BPX files are included to support machine readability and interoperability with PyBaMM and BattMo.

To export the BattMo validation reference curves from MATLAB, do
```matlab
startup
run(fullfile('scripts', 'exportValidationReference.m'));
```
Then compare BattMo and PyBaMM with
```powershell
python scripts/compare_battmo_pybamm.py
```
Some BattMo-specific features cannot be represented exactly in standard BPX:
- the graphite negative-electrode `j0(soc)` table
- independent volumetric surface area and active-material volume fraction
- cathode OCP boundary behavior outside the first tabulated stoichiometry point
Accordingly:
- the graphite `j0(soc)` data is approximated by a single BPX reaction-rate constant
- BattMo surface-area scaling is folded into exported reaction-rate constants
- the cathode OCP table includes a boundary extrapolation

See also
```powershell
.\run-validation.ps1 -IncludeBpx
```

## Citation

Citation metadata is in [`CITATION.cff`](./CITATION.cff). The accompanying paper is available at `https://arxiv.org/abs/2601.10507`.

File: parameters/computeOCPanodeH0b.m
function [OCP, dUdT] = computeOCPanodeH0b(stoc)

    graphite_ds = [
        0                   1.501954065265600
        0.009009009009009   0.810231488586984
        0.012012012012012   0.686487465213566
        0.016016016016016   0.595186217482807
        0.024024024024024   0.478937054398693
        0.029029029029029   0.427100952578674
        0.036036036036036   0.369161427160260
        0.043043043043043   0.322705563214132
        0.051051051051051   0.279370834430757
        0.058058058058058   0.249277174943395
        0.064064064064064   0.234597424467763
        0.070070070070070   0.228649431723394
        0.079079079079079   0.224835429526173
        0.122122122122122   0.217588825351454
        0.144144144144144   0.199853715134376
        0.161161161161161   0.190509409751185
        0.177177177177177   0.180020903708828
        0.190190190190190   0.173346399863691
        0.247247247247247   0.152750787998698
        0.268268268268268   0.147039415239939
        0.302302302302302   0.139783180528147
        0.327327327327327   0.137494779209814
        0.362362362362362   0.135969178330926
        0.473473473473474   0.133280922470175
        0.512512512512513   0.130248175035095
        0.525525525525526   0.127578373497040
        0.538538538538539   0.123001570860375
        0.561561561561562   0.110415363609546
        0.574574574574575   0.105075760533436
        0.593593593593594   0.100880358116493
        0.612612612612613   0.098782656908022
        0.641641641641642   0.097066355919272
        0.709709709709710   0.095159354820662
        0.884884884884885   0.092108153062885
        0.917917917917918   0.090578827053948
        0.942942942942943   0.087149950206498
        0.959959959959960   0.081397694713802
        0.969969969969970   0.075326543395113
        0.977977977977978   0.067698539000671
        0.983983983983984   0.059117034056924
        0.988988988988989   0.049414771850420
        1.000000000000000   0.017163082765764
                  ];

    OCP = interpTable(graphite_ds(:,1), graphite_ds(:,2), stoc, 'spline', false);
    dUdT = 0;

end


%{
Copyright 2021-2026 SINTEF Industry, Sustainable Energy Technology
and SINTEF Digital, Mathematics & Cybernetics.

This file is part of The Battery Modeling Toolbox BattMo

BattMo is free software: you can redistribute it and/or modify
it under the terms of the GNU General Public License as published by
the Free Software Foundation, either version 3 of the License, or
(at your option) any later version.

BattMo is distributed in the hope that it will be useful,
but WITHOUT ANY WARRANTY; without even the implied warranty of
MERCHANTABILITY or FITNESS FOR A PARTICULAR PURPOSE.  See the
GNU General Public License for more details.

You should have received a copy of the GNU General Public License
along with BattMo.  If not, see <http://www.gnu.org/licenses/>.
%}

File: parameters/computeOCPcathodeH0b.m
function [OCP, dUdT] = computeOCPcathodeH0b(stoc)

    lnmo_ds = [
        0.140000000000000   4.875695054478530
        0.146026026026026   4.827470014308610
        0.155495495495496   4.797539228965480
        0.162382382382382   4.785999205191700
        0.170990990990991   4.776375216330410
        0.195095095095095   4.760944464890990
        0.212312312312312   4.755003870000000
        0.238998998998999   4.750243314467020
        0.363823823823824   4.742038624274030
        0.436136136136136   4.732696020736200
        0.473153153153153   4.723104856656520
        0.511031031031031   4.703714883231080
        0.525665665665666   4.699329579529650
        0.647907907907908   4.687306302739120
        0.699559559559560   4.677593726400820
        0.733993993993994   4.665391142188140
        0.765845845845846   4.646515269734150
        0.789949949949950   4.622604094161990
        0.808028028028028   4.592155089701570
        0.819219219219219   4.559066248141210
        0.826106106106106   4.520866785419220
        0.830410410410410   4.469804330354880
        0.836436436436437   4.325886328703930
        0.840740740740741   4.293299192952090
        0.847627627627628   4.261850621446690
        0.866566566566567   4.201906063397570
        0.906166166166166   4.097083219658340
        0.925965965965966   4.053347058574070
        0.962122122122122   3.982634173975450
        0.975895895895896   3.950633224366950
        0.985365365365365   3.919831925017250
        0.991391391391391   3.885542787977680
        0.993973973973974   3.853994257271790
        0.995695695695696   3.781576034887230
        1.000000000000000   2.995543758834360
              ];

    OCP = interpTable(lnmo_ds(:,1), lnmo_ds(:,2), stoc, 'spline', false);
    dUdT = 0;

end


%{
Copyright 2021-2026 SINTEF Industry, Sustainable Energy Technology
and SINTEF Digital, Mathematics & Cybernetics.

This file is part of The Battery Modeling Toolbox BattMo

BattMo is free software: you can redistribute it and/or modify
it under the terms of the GNU General Public License as published by
the Free Software Foundation, either version 3 of the License, or
(at your option) any later version.

BattMo is distributed in the hope that it will be useful,
but WITHOUT ANY WARRANTY; without even the implied warranty of
MERCHANTABILITY or FITNESS FOR A PARTICULAR PURPOSE.  See the
GNU General Public License for more details.

You should have received a copy of the GNU General Public License
along with BattMo.  If not, see <http://www.gnu.org/licenses/>.
%}
